Repository: sultandroid/hermes-memory

# Hermes Memory — Mohamed Essa

> Central knowledge base for all AI agents working with Samaya Investment and Mohamed Essa.
> Share this repo across devices and agents for consistent context.

## ⚠️ Read First

**`AGENTS.md`** is the machine-readable contract every synced agent must read on wake. It defines:
- The two-layer model (hub = identity + skills; project repos = work)
- The wake-up checklist (which files to read in which order)
- The sync contract (when to push back, when to keep project-local)
- When to scaffold a new project repo

If you are an agent, **read `AGENTS.md` before doing anything else.**

---

## Contents

| File | Description |
|------|-------------|
| `AGENTS.md` | **Wake-up contract — read this first** |
| `USER.md` | User profile — communication style, preferences |
| `RULES.md` | Working rules, pitfalls, conventions |
| `MEMORY.md` | Procedural memory — Odoo, projects, recurring pitfalls |
| `PROJECTS.md` | Project INDEX — routes to each project repo (WORK / CONSULTING / PERSONAL) |
| `ODOO.md` | Odoo Samaya connection guide + XML-RPC patterns + PO/task templates |
| `ODOO_FULL.md` | Full Odoo reference (long-form) |
| `CONTACTS.md` | Key people, roles, emails, Odoo IDs |
| `unified/UNIFIED_MEMORY.md` | Auto-generated consolidated view across all agents |
| `templates/PROJECT_TEMPLATE/` | Scaffold for new project repos |
| `scripts/` | Sync engine + health check + watchdog scripts |
| `sync_conflicts.md` | Manual review queue for bidirectional sync conflicts |
| `references/sister-companies-knowledge-map.md` | Cross-entity reference (read-only) |

## Two-Layer Architecture

```
┌─────────────────────────────────────────────┐
│  HUB  (this repo)                           │
│  Identity · Skills · Project INDEX          │
│  - USER.md, RULES.md, MEMORY.md, AGENTS.md  │
│  - skills/                                  │
│  - PROJECTS.md (routes to repos below)     │
└──────────────────┬──────────────────────────┘
                   │ cd into project
     ┌─────────────┼─────────────┬─────────────┐
     ▼             ▼             ▼             ▼
┌─────────┐ ┌─────────┐ ┌──────────┐  ┌─────────────┐
│ aseer-  │ │ samaya- │ │ RCRC-    │  │ sultan-     │
│ museum- │ │ workspc │ │ Exhibit. │  │ house       │
│ pm      │ │         │ │ (consul.)│  │ (personal)  │
└─────────┘ └─────────┘ └──────────┘  └─────────────┘
   WORK       WORK       CONSULTING      PERSONAL
```

Cross-project facts → hub. Project-specific facts → project repo.

## Quick Start

```bash

# Clone on any device
git clone https://github.com/sultandroid/hermes-memory.git ~/hermes-memory
cd ~/hermes-memory

# Read the contract
cat AGENTS.md

# Load into Hermes agent
hermes config set memory_file ~/hermes-memory/MEMORY.md
```

## Daily Sync

Runs at 10:00 Cairo via cron:

1. `scripts/hub_health_check.sh` — integrity check
2. `scripts/memory_skills_exchange.sh` — cross-agent collect
3. `scripts/memory_github_sync.sh` — push to GitHub

On failure → Telegram alert.

## Agents Using This Hub

- **Hermes** — primary agent on this machine (`~/.hermes/skills`)
- **Claude Code** — `~/.claude/skills`
- **Codex** — `~/.codex/skills`
- **Kimi** — `~/.kimi/skills`
- **Pi Agent** — `~/.pi/agent/skills`
- **Gemini / Antigravity** — `~/.gemini/antigravity/skills`
- **OpenClaw** — `~/.openclaw/workspace/skills`
- **Kilo** — `~/.kilo/skills`
- **Grok** — `~/.grok/skills`

See `AGENTS.md` §4 for the full per-agent path table and sync homes.

File: skills/project-management/compliance-sheet-filling/references/material-data-reference.md
# Material Data Reference — Common Spec Requirements & Available Products

## MDF (Medium-Density Fiberboard)

### Spec Requirements (064023 2.5.B.1)
| Property | Requirement | Test Standard |
|----------|------------|---------------|
| Density | 700-850 kg/m³ | EN 323 / ASTM D1037 |
| Internal Bond | ≥ 0.55 N/mm² | EN 319 / ASTM D1037 |
| MOR | ≥ 20 N/mm² | EN 310 / ASTM D1037 |
| MOE | ≥ 2,200 N/mm² | EN 310 / ASTM D1037 |
| Surface Swelling | ≤ 12% (24hr) | EN 317 / ASTM D1037 |
| Formaldehyde | No urea formaldehyde | ANSI A208.2 / BS 1142 |
| Panel Size | ≥ 1,220 × 2,440 mm | — |

### Available Product: Verdo FR MDF (Danube Building Material)
| Property | Achieved Value | Source |
|----------|---------------|--------|
| Density | 800.80 kg/m³ | TDS FR MDF E0 NAUF CARB P2 -B.pdf |
| Internal Bond | 1.05 N/mm² | TDS FR MDF E0 NAUF CARB P2 -B.pdf |
| MOR | 29.50 N/mm² | TDS FR MDF E0 NAUF CARB P2 -B.pdf |
| MOE | 2,923 N/mm² | TDS FR MDF E0 NAUF CARB P2 -B.pdf |
| Thickness Swelling | 7.41% | TDS FR MDF E0 NAUF CARB P2 -B.pdf |
| Screw Holding (Face) | 1,010 N | TDS FR MDF E0 NAUF CARB P2 -B.pdf |
| Screw Holding (Edge) | 845 N | TDS FR MDF E0 NAUF CARB P2 -B.pdf |
| Formaldehyde | NAUF (Nil UF confirmed) | WD-R-220806-0543-Urea Formaldehyde.pdf |
| Grade | ANSI A208.2-2009 Grade 130 | VERDO FR MDF E0 NAUF - ANSI A 208.2 2009 GRADE 130 TEST REPORTS.pdf |
| Fire Rating | Class B, FSI 35, SDI 20 | VERDO FR CLASS B (1).pdf (ASTM E84-21a) |

**Fire compliance note:** Verdo FR MDF is Class B (FSI 35). Spec requires Class A (FSI ≤ 25). However, clause 064023 2.6.C.1 accepts BS 476 Class 0 as alternative. The Ritver coating system provides this alternative path.

## Fire Retardant Coatings

### Available Products: Ritver
| Product | Fire Rating | Standard | Source |
|---------|------------|----------|--------|
| PB209IT (PU Sealer FR) | BS 476 Part 7 Class 1 | BS 476 | RITVER PB209IT - PU Sealer Fire Retardant.pdf |
| PT29X0IT (PU Topcoat FR) | TS 19 Class 0 / BS Class 1 | TS 19 / BS 476 | RITVER PT29X0IT -PU Clear Matt Fire Retardant.pdf |

## HPL (High-Pressure Laminate)

### Available Product: Greenlam
| Property | Value | Source |
|----------|-------|--------|
| Thickness (Post-forming) | 0.80 mm | Greenlam_TDS_HPL_0_8mm_Middle_East.pdf |
| Thickness (Standard) | 1.20 mm / 1.50 mm | Greenlam_TDS_HPL_1_2_1_5mm_Middle_East.pdf |
| Density | 1.36-1.40 g/cm³ | Greenlam TDS |
| Formaldehyde | E1 / 7.3 ppb | Greenlam TDS |
| Fire Rating (FR grade) | B-s1,d0 (EN 13501-1) | Greenlam TDS |

## Douglas Fir (Timber)

### Spec Requirements (061000 2.1.B.4)
| Property | Requirement | Source |
|----------|------------|--------|
| Density at 12% MC | 512 kg/m³ | BS EN 942 |
| Hardness | 3,160 N minimum | BS EN 942 |
| MOE | 1,357 kg/mm² | BS EN 942 |
| Scientific Name | Pseudotsuga Menziesii | — |
| Source | Europe | — |

### Published Reference (Wood Database)
| Property | Value | Note |
|----------|-------|------|
| Density | 510 kg/m³ | Close to spec 512 |
| Janka Hardness | 2,760 N | Below spec 3,160 N |
| Elastic Modulus | 12.17 GPa (1,241 kg/mm²) | Below spec 1,357 kg/mm² |
| Source | https://www.wood-database.com/douglas-fir/ | Published averages only |

**Note:** Spec values are BS EN 338 structural grade values for a specific strength class (likely C24 or higher). A supplier TDS from a European timber supplier is needed to confirm the grade.

## Plywood

### Available Products: Garnica
| Product | Feature | Source |
|---------|---------|--------|
| Duraply | 15-year delamination warranty, outdoor | Garnica_Duraply_TDS.pdf |
| Fireshield | IMO/MED marine certified, fire rated | Garnica_Fireshield_TDS.pdf |

## Hardware

### Available Products: Blum
| Product | Feature | Source |
|---------|---------|--------|
| CLIP top BLUMOTION | 200,000-cycle durability | Blum_CLIP_top_BLUMOTION_catalog.pdf |
| MOVENTO | 125-170 lb, full-extension | Blum_MOVENTO_catalog.pdf |

**Note:** Blum catalogs do not explicitly state BHMA A156.9 Grade 1. A manufacturer declaration letter is needed.

## Adhesives

### Available Products: Henkel
| Product | Type | Feature | Source |
|---------|------|---------|--------|
| AQUENCE FB 7371 | Synthetic resin dispersion | UF-free, water-resistant | Henkel_AQUENCE_FB7371_TDS.pdf |
| TECHNOMELT 0450 | Polyolefin hot melt | UF-free | Henkel_TECHNOMELT_0450_TDS.pdf |

**Note:** Henkel TDS does not explicitly state EN 204 Type D3. A manufacturer declaration letter is needed.

## Metal Components

### Available: SS 304 Sheet
| Property | Value | Source |
|----------|-------|--------|
| Grade | SUS 304, NO.2B finish | SS_304_2mm_Inspection_Certificate_JIS_G4305.pdf |
| Standard | JIS G4305:2021 | SS_304_2mm_Inspection_Certificate_JIS_G4305.pdf |
| Thickness | 0.88-3.00 mm (2.0 mm specified) | SS_304_2mm_Inspection_Certificate_JIS_G4305.pdf |

## MAR Review PDF Structure

The Engineer's SAF-0280-Q-MAR-AR-1112-00 review PDF (310 pages, 80 MB) contains:
- Pages 1-2: MAR form with Engineer's Code C comments
- Pages 3-6: Comment Resolution Sheet + MAR Checklist
- Pages 7-250: All datasheets, catalogs, test reports
- Pages 251-262: Old compliance sheets (mostly "Noted" — rejected by Engineer)
- Pages 279-298: Legal certificates section (ISO, CR, VAT, GOSI, Saudization)
- Pages 298-304: NHC project completion certificates
- Page 310: SASO compliance statement
